Repository: CamiloMartinezM/liao-2026-generative-microstructure-design

# Generative design of high-fidelity microstructures using physics-aware machine learning (Liao et al., 2026)

A LaTeX Beamer talk of about 24 minutes for the d3M group on W. Liao et al., "Generative design of high-fidelity microstructures using physics-aware machine learning", *Nature Communications* 17, 11232 (2026), [doi:10.1038/s41467-026-78118-3](https://doi.org/10.1038/s41467-026-78118-3). The talk tells the paper's own story:

- the design problem: the strength–ductility trade-off of 25 Inconel 625 variants, and a pixel loss that blurs grain boundaries in EBSD maps;
- the groundwork, for an audience that has not followed the machine-learning literature: three ways to generate an image (in one pass, token by token, step by step from noise), the variational autoencoder, what reconstructing, generating and extrapolating each need as a check, diffusion models and how they are trained, and Pareto fronts with NSGA-II;
- the method: one EBSD map per alloy, split by alloy before cropping; a variational autoencoder refined by a conditional diffusion model; a loss with Sobel-edge and SSIM terms, and SSIM built up from luminance, contrast and structure; six numbers per alloy; gradient-boosted surrogates and an NSGA-II search;
- the results as the authors report them: reconstruction fidelity, surrogate R², five candidates beyond the measured front, fine grains, crystal plasticity simulation and one experimental alloy.

An appendix holds the loss terms in full, the 25 processing routes and the references.

## Start here

- [Slides](presentation/build/main.pdf): 33 pages, 29 for the talk (title, outline, 22 content slides, four section dividers and the closing slide) and 4 appendix pages.
- [Speaker notes](presentation/build/speaker-notes.pdf): 27 pages, one per slide except the dividers and the references, each with the slide, its notes and its time range; the closing slide's notes hold questions for the discussion, and the backup slides A1 and A2 have notes that start "If asked".
- [Timed outline](OUTLINE.md), [sources and provenance](SOURCES.md), and [third-party notices](THIRD-PARTY-NOTICES.md).

## Files

| Path | Content |
|---|---|
| `presentation/main.tex` | Entry point: title, presenter, date, section files |
| `presentation/beamerthemed3m.sty` | The d3M theme, the same file as in the Coding Agents 101 talk ([AI-Best-Practices](https://github.com/CamiloMartinezM/AI-Best-Practices)) |
| `presentation/slides/macros.tex` | Drawing helpers: parts of the paper's figures, the strength–elongation plane, strips and cards |
| `presentation/slides/*.tex` | One file per section; `00-title.tex` holds the title and outline, `02-groundwork.tex` the groundwork, `06-closing.tex` the thank-you slide, `07-appendix.tex` the appendix |
| `presentation/assets/liao2026/` | Figures 1 to 5 of the paper as published, and `dataset.csv` from the paper's code repository |
| `presentation/assets/drawn/` | Illustrative grain maps, synthetic tessellations coloured like EBSD Euler maps; the forward diffusion of one of them with its noise image; the same patch cut into tiles and written in reading order; and copies of it changed in brightness, contrast and arrangement for SSIM |
| `presentation/assets/generated.tex` | Plot data: the 25 alloys and their front, the processing design, values read off the paper's figures, the table of A2, the toy fronts of the search slide, and the SSIM values of the SSIM slide |
| `presentation/tools/make_assets.py` | Writes `assets/generated.tex` and the images in `assets/drawn/` |
| `presentation/tools/check_notes.py`, `presentation/tools/contact_sheet.py` | Check that every speaker note fits its page; render pages to one image |
| `presentation/assets/uds-logo.pdf`, `presentation/assets/d3m.png` | Logos |
| `presentation/build.ps1`, `presentation/build.sh`, `presentation/.latexmkrc` | Builds: PowerShell, POSIX shell, latexmk (XeLaTeX, three passes) |
| `docs/preview.png` | The pages shown above |

## Editing

- **Title, presenter and date:** `\title{}`, `\subtitle{}`, `\paperdoi`, `\author{}` and `\date{}` in `main.tex`, with the PDF's own title in `\hypersetup`. The title slide sets the paper's full title in three lines at 16.5 pt, broken at its phrases by `\\` in `\title{}`, and under the citation the DOI as a link to `https://doi.org/` followed by `\paperdoi`; the speaker notes show the same line without the link, because their thumbnails scale the slide but not its links. The text block is anchored at the presenter's name, which keeps the same distance from the d3M block as in the Coding Agents 101 talk, so a longer or shorter title grows or shrinks upwards.
- **Footer:** `main.tex` replaces the theme's footer with the d3M logo, the frame's citation and the slide number alone.
- **Citations:** a frame's `source=` key fills its footer, in one form on every slide.

File: presentation/assets/generated.tex
% Written by tools/make_assets.py; edit the script, not this file.
% The 25 measured alloys (assets/liao2026/dataset.csv): yield strength (MPa)/elongation (%)/ID.
\def\alloydata{470.23/69.32/1,468.47/68.7/2,434.94/72.51/3,394.53/78.29/4,362.26/82.18/5,377.75/78.15/6,399.05/75.03/7,613.19/53.39/8,700.46/49.44/9,827.46/40.76/10,897.42/35.42/11,793.37/40.48/12,594.08/50.53/13,441.99/69.56/14,395.19/74.56/15,429.82/67.24/16,451.36/66.3/17,593.98/45.55/18,790.98/39.15/19,983.38/33.63/20,938.12/32.69/21,844.78/36.77/22,807.42/35.94/23,462.32/64.45/24,373.67/70.09/25}
% Their front: \drawfront[options] draws its staircase in (MPa,%) coordinates.
\newcommand\drawfront[1][]{\draw[#1] (362.26,82.18) -- (362.26,78.29) -- (394.53,78.29) -- (394.53,75.03) -- (399.05,75.03) -- (399.05,72.51) -- (434.94,72.51) -- (434.94,69.56) -- (441.99,69.56) -- (441.99,69.32) -- (470.23,69.32) -- (470.23,53.39) -- (613.19,53.39) -- (613.19,49.44) -- (700.46,49.44) -- (700.46,40.76) -- (827.46,40.76) -- (827.46,36.77) -- (844.78,36.77) -- (844.78,35.42) -- (897.42,35.42) -- (897.42,33.63) -- (983.38,33.63);}
% The processing design: hot-rolling reduction (%)/annealing temperature (C)/annealing time (h)/yield strength (MPa)/shade of blue (%).
\def\alloygrid{0/650/1/470/19,0/750/5/468/19,0/850/10/435/15,0/950/15/395/11,0/1050/20/362/8,20/1050/15/378/10,20/950/10/399/12,20/850/5/613/33,20/750/1/700/42,20/650/20/827/54,30/650/15/897/61,30/750/10/793/51,30/850/20/594/31,30/950/1/442/16,30/1050/5/395/11,40/1050/1/430/15,40/950/5/451/17,40/850/15/594/31,40/750/20/791/51,40/650/10/983/70,50/650/5/938/65,50/750/15/845/56,50/850/1/807/52,50/950/20/462/18,50/1050/10/374/9}
% Read off the paper's figures: the five candidates of Fig. 4f, yield strength/elongation/label (0: none),
% and candidate 1 in Fig. 5h as simulated and as measured on the processed alloy.
\def\candidatedata{556/68.8/0,666/67.6/0,677/65.3/2,823/48.1/1,899/46.5/0}
\def\predictedpoint{823,48.1}
\def\simulatedpoint{808,44.5}
\def\measuredpoint{825,43.5}
% Euler colours of nearly equal orientations: phi1 = 2 and 358 degrees (Phi 30, phi2 45), and
% phi2 = 1 and 89 degrees (phi1 120, Phi 30), which a 90-degree cubic symmetry relates.
\definecolor{wrapA}{RGB}{1,85,128}
\definecolor{wrapB}{RGB}{254,85,128}
\definecolor{symA}{RGB}{85,85,3}
\definecolor{symB}{RGB}{85,85,252}
% The 25 processing routes, rows 1-13 and 14-25: ID & C & h & % & MPa & %.
\def\alloytableA{1 & 650 & 1 & 0 & 470 & 69.3\\2 & 750 & 5 & 0 & 468 & 68.7\\3 & 850 & 10 & 0 & 435 & 72.5\\4 & 950 & 15 & 0 & 395 & 78.3\\5 & 1050 & 20 & 0 & 362 & 82.2\\6 & 1050 & 15 & 20 & 378 & 78.2\\7 & 950 & 10 & 20 & 399 & 75.0\\8 & 850 & 5 & 20 & 613 & 53.4\\9 & 750 & 1 & 20 & 700 & 49.4\\10 & 650 & 20 & 20 & 827 & 40.8\\11 & 650 & 15 & 30 & 897 & 35.4\\12 & 750 & 10 & 30 & 793 & 40.5\\13 & 850 & 20 & 30 & 594 & 50.5\\}
\def\alloytableB{14 & 950 & 1 & 30 & 442 & 69.6\\15 & 1050 & 5 & 30 & 395 & 74.6\\16 & 1050 & 1 & 40 & 430 & 67.2\\17 & 950 & 5 & 40 & 451 & 66.3\\18 & 850 & 15 & 40 & 594 & 45.5\\19 & 750 & 20 & 40 & 791 & 39.1\\20 & 650 & 10 & 40 & 983 & 33.6\\21 & 650 & 5 & 50 & 938 & 32.7\\22 & 750 & 15 & 50 & 845 & 36.8\\23 & 850 & 1 & 50 & 807 & 35.9\\24 & 950 & 20 & 50 & 462 & 64.5\\25 & 1050 & 10 & 50 & 374 & 70.1\\}
% Non-dominated sorting of a toy trade-off (pareto_toy): points x/y/rank in the unit square, both
% objectives maximised; staircases of fronts 1 and 2; the crowding box of the middle point of front 1.
\def\paretopoints{0.133/0.950/1,0.334/0.396/4,0.186/0.692/3,0.633/0.420/2,0.891/0.189/1,0.113/0.884/2,0.634/0.566/1,0.207/0.612/3,0.754/0.333/2,0.628/0.398/3,0.856/0.055/2,0.800/0.146/2,0.778/0.393/1,0.525/0.900/1,0.555/0.482/2,0.386/0.788/2}
\newcommand\drawfrontone[1][]{\draw[#1] (0.133,0.950) -- (0.133,0.900) -- (0.525,0.900) -- (0.525,0.566) -- (0.634,0.566) -- (0.634,0.393) -- (0.778,0.393) -- (0.778,0.189) -- (0.891,0.189);}
\newcommand\drawfronttwo[1][]{\draw[#1] (0.113,0.884) -- (0.113,0.788) -- (0.386,0.788) -- (0.386,0.482) -- (0.555,0.482) -- (0.555,0.420) -- (0.633,0.420) -- (0.633,0.333) -- (0.754,0.333) -- (0.754,0.146) -- (0.800,0.146) -- (0.800,0.055) -- (0.856,0.055);}
\newcommand\drawcrowdbox[1][]{\draw[#1] (0.525,0.393) rectangle (0.778,0.900);}
% SSIM of the illustrative patch against changed copies (ssim_examples): \ssim<copy><L, C, S, Q for
% their product, M for the mean absolute difference>, over the whole patch on grey values
\newcommand\ssimBrightL{0.89}
\newcommand\ssimBrightC{1.00}
\newcommand\ssimBrightS{1.00}
\newcommand\ssimBrightQ{0.89}
\newcommand\ssimBrightM{0.24}
\newcommand\ssimFlatL{1.00}
\newcommand\ssimFlatC{0.70}
\newcommand\ssimFlatS{1.00}
\newcommand\ssimFlatQ{0.70}
\newcommand\ssimFlatM{0.08}
\newcommand\ssimShuffledL{1.00}
\newcommand\ssimShuffledC{1.00}
\newcommand\ssimShuffledS{0.02}
\newcommand\ssimShuffledQ{0.02}
\newcommand\ssimShuffledM{0.20}
\newcommand\ssimBlurredL{1.00}
\newcommand\ssimBlurredC{0.97}
\newcommand\ssimBlurredS{0.86}
\newcommand\ssimBlurredQ{0.84}
\newcommand\ssimBlurredM{0.05}
